Repository: yjc5760/structural-exam-wiki

# 結構工程技師考試知識庫（五科合一）

**考試：** 專門職業及技術人員高等考試結構工程技師
**架構：** 五科共用一套流程、規則、腳本與 skills，每科一個資料夾、結構相同，只有考古題與教材不同
**命題大綱：** `命題大綱.pdf`（考選部）→ `syllabus_taxonomy.json`（`XX-Un-m` 分類正本）

| 代碼 | 科目 | 資料夾 | 儀表板 | 科目設定 |
|:---:|------|--------|--------|---------|
| SS | 鋼結構設計 | `SS/` | `SS/index.html` | `SS/SUBJECT.md` |
| RC | 鋼筋混凝土設計與預力混凝土設計 | `RC/` | `RC/index.html` | `RC/SUBJECT.md` |
| SA | 結構學 | `SA/` | `SA/index.html` | `SA/SUBJECT.md` |
| SD | 結構動力分析與耐震設計 | `SD/` | `SD/index.html` | `SD/SUBJECT.md` |
| SM | 土壤力學與基礎設計 | `SM/` | `SM/index.html` | `SM/SUBJECT.md` |

> 雙擊根目錄 `index.html` 可看五科總覽；各科題數即時統計請對 Cowork 說 `status`。

---

## 這個資料庫是什麼

每道考古題都有一份 **深度解析**（LaTeX 公式、逐步計算、陷阱說明、VHA 變數層次分析），
解析由 AI 完成，經盲解比對與人工驗算確認。讀書以各科 `study/`（題目瀏覽頁、單元總覽、觀念講義、教科書）與 `start.html` 起點頁為準。
舊的七層 wiki 已封存於各科 `archive/wiki/`（唯讀參考）。

| 你要做什麼 | 怎麼做 |
|-----------|--------|
| 解一份新考卷 | 對 **Cowork** 說「解析 2025 年 RC 考卷」 |
| 勘誤／重新驗算解析 | 「勘誤 SS-2013-2」（exam-errata skill） |
| 盲解比對／一批題目總控 | 「跑 SS-U1-2 第 1 批」（exam-wiki-pipeline skill） |
| 單元總覽／講義／教科書 | 「做 SS-U1-1 單元總覽」「生成 SS-U1-1 講義」 |
| 更新起點頁 | 「依清單更新 SS 的 start.html」（exam-start-page skill） |
| 查詢知識 / 跨題分析 | 直接提問（可指定科目） |
| 更新儀表板 | 「更新 RC 儀表板資料」或「更新五科儀表板資料」 |
| 新增一個科目（如 MM） | 補 `scripts/subject_profiles.json` → `python scripts/scaffold_subject.py MM` |

> 完整指令清單見 **CLAUDE-CODE.md**（指令後加科目代碼，如 `status SA`）。

---

## 檔案地圖

```
（根目錄）
├── README.md · CLAUDE.md · CLAUDE-SOLVE.md · CLAUDE-CODE.md · CLAUDE-SPEC.md   ← 五科共用
├── index.html                ← 五科入口
├── syllabus_taxonomy.json    ← 命題大綱分類正本
├── 命題大綱.pdf
├── scripts/                  ← 五科共用腳本：scaffold、儀表板、題目瀏覽頁、單元總覽、頻率熱圖、起點頁、xcheck…
├── skills/                   ← 配套 Cowork Skills（五科通用；解題 exam-solve、勘誤 exam-errata 等）
└── SS/ RC/ SA/ SD/ SM/       ← 各科：SUBJECT.md、index.html、start.html、raw/、study/、wiki/queries/、archive/
```

---

## 如何開始解一份新考卷

```
1. 考卷 PDF 放進 XX/raw/exams/，命名 XX-YYYY_<科目名>.pdf（見 XX/SUBJECT.md §1）
2. 在 Cowork 開啟知識庫根目錄，說：「解析 YYYY 年 XX 考卷」
3. Cowork 從考卷擷取附圖，寫題目正本（考卷原文＋判讀清單：支承、尺寸、載重…）
4. 檢查清單後告知 Cowork「判讀確認，請開始解題」（題目正本凍結；一次解一題）
5. 解完自動產生 study/problems-view/ 題目頁；盲解比對、勘誤見 exam-wiki-pipeline／exam-errata
6. 人工驗算無誤後：「將 XX-YYYY-N 的 verificationStatus 改為 verified」
```

---

## 關鍵規則（避免常見錯誤）

- 年份用**西元**（SS-2015-1，不是 SS-104-1）
- PNG 截圖必須加序號（`fig-1.png`，不可寫 `fig.png`）
- 圖解用 `struct-diagram` 產生（`figs/*.svg`＋`gen_XX-YYYY-N.py`）；互動圖 `-viz.html` 已停用
- 公式必須用 LaTeX（`$F_y$`，不可寫純文字）
- `verificationStatus` 只有人工複核後才改 `verified`
- 共用腳本與 skill 只放根目錄一份，科目資料夾不放副本
- git commit 由使用者自己做
- 改命題大綱分類只改根目錄 `syllabus_taxonomy.json`，再執行 `python scripts/sync_taxonomy.py`

> 完整規則見 **CLAUDE.md**、**CLAUDE-SPEC.md**

# archive/wiki — 已封存（2026-11-01）

這個資料夾是 2026-11-01 從 `wiki/` 搬來的舊內容，**不再維護、不再同步勘誤**，只留作參考。

| 目錄 | 原用途 |
|---|---|
| problems/ | 98 題題解摘要（與 raw/solutions 正本重複） |
| concepts/、methods/、traps/、code-ref/ | 觀念、方法論、陷阱、規範條文整理 |
| diagnosis/、philosophy/、failure-modes/、materials/、topics/ | 題型診斷、設計哲學、破壞模式、材料、單元題目清單 |
| index.md、by-year.md | 舊主導航、依年份瀏覽 |

**為什麼封存**
- 內容是早期由 AI 從正本編譯的摘要，未逐頁核對；2026-11-01 掃描觀念頁與方法頁 84 頁發現 45 項確定錯誤（已修正，但其餘頁面未再核對），見 `wiki/queries/觀念方法頁掃描-SS-2026-11-01.md`。
- 與 `raw/solutions/`（正本）、`study/`（講義、單元總覽、題目瀏覽頁）重複，每次勘誤都要多同步一份。

**現在請用**
- 題解：`study/problems-view/`（由正本 `raw/solutions/` 產生）
- 觀念與公式：`study/lecture-SS-*.html`、`study/unit-SS-*.html`、`study/textbook-*`
- 方法論正本：`raw/solutions/methods/`（仍維護）
- 稽核紀錄與變更紀錄：`wiki/queries/`（含 `log.md`、`audit-ledger-SS.json`）

**注意**：搬移後目錄多了一層，頁內的相對連結與圖片路徑（`../../raw/...`）可能失效；索引頁的題號連結請改用 study/problems-view。

File: SS/archive/wiki/materials/stress-strain.md
# 應力-應變行為（σ-ε Curve）

> **核心問題：** 鋼材如何從彈性進入塑性？各設計強度值從哪裡來？

---

## 標準 σ-ε 曲線四個區段

```
σ (MPa)
  │                           ___________破斷點
  │                    ______/ 應變硬化區
Fu│           ________/
  │          /降伏平台（Fy 不變，ε 增加）
Fy│_________/
  │        /
  │       / 彈性區（斜率 = E）
  │      /
  │     /
  │────/─────────────────────────── ε
       εy   εst          εu    εf
```

| 區段 | 應力範圍 | 特徵 | 設計使用 |
|------|---------|------|---------|
| 彈性區 | σ < Fy | 線性，E = 200 GPa | 彈性分析 |
| 降伏平台 | σ = Fy | ε 增加，σ 不變 | LRFD/ASD 設計值 |
| 應變硬化 | σ > Fy | 斜率 = Est < E | 塑性設計上限 |
| 破斷 | σ = Fu | 頸縮後斷裂 | 淨斷面設計值 |

---

## 關鍵材料參數

### 彈性模數 E

$$E = 200{,}000 \text{ MPa} = 200 \text{ GPa} = 2040 \text{ tf/cm}^2$$

### 降伏強度 Fy 與極限強度 Fu

| 鋼材 | Fy (MPa) | Fu (MPa) | Fu/Fy |
|------|---------|---------|-------|
| A36 | 250 | 400~550 | ≥ 1.5 |
| A572 Gr.50 | 345 | 450 | 1.30 |
| A992 | 345~448 | 448~621 | ≤ 1.5（且 Fy/Fu ≤ 0.85） |
| SN400B | 235~355 | 400~510 | ≤ 0.80（上下限控制）|
| SN490B | 325~445 | 490~610 | ≤ 0.80 |

### 降伏比（Fy/Fu）

$$\text{降伏比} = \frac{F_y}{F_u}$$

- 降伏比越低 → 韌性越好（能量吸收能力強）
- 耐震鋼材要求降伏比 ≤ 0.80（SN 鋼材）或 ≤ 0.85（A992）
- 降伏比過高 → 降伏後立即斷裂，無延性

### 泊松比與剪切模數

$$\nu = 0.3 \quad G = \frac{E}{2(1+\nu)} \approx 77{,}000 \text{ MPa}$$

---

## 設計值的使用規則

### LRFD 設計強度

| 失敗模式 | 設計強度 | 使用強度 |
|---------|---------|---------|
| 毛斷面降伏 | $\phi_t = 0.90$ | Fy |
| 淨斷面斷裂 | $\phi_t = 0.75$ | Fu |
| 銲縫剪斷 | $\phi = 0.75$ | 0.6 FEXX |
| 螺栓剪斷 | $\phi = 0.75$ | Fnv |
| 柱整體挫屈 | $\phi_c = 0.85$ | Fcr ≤ Fy |

### 為什麼φ值不同？

| φ值 | 對應失敗型式 | 理由 |
|-----|-----------|------|
| 0.90 | 降伏（延性） | 降伏有預警，散布較小 |
| 0.85 | 挫屈（穩定） | 幾何缺陷影響大，不確定性較高 |
| 0.75 | 斷裂（脆性） | 脆性破壞無預警，需更高安全裕度 |

---

## 設計假設 vs. 實際行為

### 假設 1：理想彈塑性（Elastic-Perfectly Plastic）

大部分設計採用：

```
σ
Fy ─────────────
   /
  / 彈性
  /
  ───────────── ε
```

**忽略應變硬化**（保守設計）。

### 假設 2：殘留應力的影響

實際 σ-ε 曲線中，**殘留應力**使降伏提前在部分纖維發生：
- H 型鋼翼板尖端殘留壓應力 ≈ 0.3Fy
- 受壓時，翼板尖端 σ = 外加壓 + 殘留壓，先行降伏
- 有效斷面縮小 → 切線模數下降

詳見：[[residual-stress]]

---

## 超強係數（Ry, Rt）

耐震設計中，實際 Fy 可能高於標稱 Fy（鋼廠過強供料）：

$$R_y = \frac{F_{y,expected}}{F_{y,nominal}}$$

| 鋼材 | Ry |
|------|-----|
| A36 | 1.5 |
| A992 | 1.1 |
| SN490 | 1.1 |

**用途**：容量設計時，強構材需能承受弱構材超強後的力。

$$M_{pr} = R_y F_y Z_x \times 1.1 \text{（或其他規定放大係數）}$$

---

## 出現題目

| 題號 | 考年 | 相關考點 |
|------|------|---------|
| SS-2016-2 | 2016 | SN 鋼材等級與降伏比規定 |
| SS-2020-4 | 2020 | 降伏比與耐震韌性 |
| SS-2022-4 | 2022 | 容量設計超強係數 Ry |

---

## 相關頁面

- [[residual-stress]] — 殘留應力對柱強度的影響
- [[fracture-toughness]] — 缺口韌性與斷裂
- Concept: [[YIELD-MOMENT-MY]] [[PLASTIC-MOMENT-MP]] [[TANGENT-MODULUS-THEORY]]
- Diagnosis: [[conceptual]]（SN 鋼材說明題）
