Repository: yjc5760/structural-exam-wiki

# 結構工程技師考試知識庫（五科合一）

**考試：** 專門職業及技術人員高等考試結構工程技師
**架構：** 五科共用一套流程、規則、腳本與 skills，每科一個資料夾、結構相同，只有考古題與教材不同
**命題大綱：** `命題大綱.pdf`（考選部）→ `syllabus_taxonomy.json`（`XX-Un-m` 分類正本）

| 代碼 | 科目 | 資料夾 | 儀表板 | 科目設定 |
|:---:|------|--------|--------|---------|
| SS | 鋼結構設計 | `SS/` | `SS/index.html` | `SS/SUBJECT.md` |
| RC | 鋼筋混凝土設計與預力混凝土設計 | `RC/` | `RC/index.html` | `RC/SUBJECT.md` |
| SA | 結構學 | `SA/` | `SA/index.html` | `SA/SUBJECT.md` |
| SD | 結構動力分析與耐震設計 | `SD/` | `SD/index.html` | `SD/SUBJECT.md` |
| SM | 土壤力學與基礎設計 | `SM/` | `SM/index.html` | `SM/SUBJECT.md` |

> 雙擊根目錄 `index.html` 可看五科總覽；各科題數即時統計請對 Cowork 說 `status`。

---

## 這個資料庫是什麼

每道考古題都有一份 **深度解析**（LaTeX 公式、逐步計算、陷阱說明、VHA 變數層次分析），
解析由 AI 完成，經盲解比對與人工驗算確認。讀書以各科 `study/`（題目瀏覽頁、單元總覽、觀念講義、教科書）與 `start.html` 起點頁為準。
舊的七層 wiki 已封存於各科 `archive/wiki/`（唯讀參考）。

| 你要做什麼 | 怎麼做 |
|-----------|--------|
| 解一份新考卷 | 對 **Cowork** 說「解析 2025 年 RC 考卷」 |
| 勘誤／重新驗算解析 | 「勘誤 SS-2013-2」（exam-errata skill） |
| 盲解比對／一批題目總控 | 「跑 SS-U1-2 第 1 批」（exam-wiki-pipeline skill） |
| 單元總覽／講義／教科書 | 「做 SS-U1-1 單元總覽」「生成 SS-U1-1 講義」 |
| 更新起點頁 | 「依清單更新 SS 的 start.html」（exam-start-page skill） |
| 查詢知識 / 跨題分析 | 直接提問（可指定科目） |
| 更新儀表板 | 「更新 RC 儀表板資料」或「更新五科儀表板資料」 |
| 新增一個科目（如 MM） | 補 `scripts/subject_profiles.json` → `python scripts/scaffold_subject.py MM` |

> 完整指令清單見 **CLAUDE-CODE.md**（指令後加科目代碼，如 `status SA`）。

---

# SS — 鋼結構設計考古題知識庫

> 本資料夾是「結構技師考試知識庫」五科之一（原獨立 repo `exam-wiki-SS`，2026-11-08 搬入）。
> 流程、規則、指令、格式見根目錄 `CLAUDE.md`／`CLAUDE-CODE.md`／`CLAUDE-SPEC.md`；SS 專屬設定、設計哲學框架與歷次變更見 **`SUBJECT.md`**。

**科目：** 專門職業及技術人員高等考試結構工程技師 — 第四科：鋼結構設計
**收錄範圍：** 2002–2025 年（民國 91–114 年），共 98 題
**題目編號：** SS-YYYY-N（如 SS-2015-1 = 2015年第1題）

---

## 這個資料庫是什麼

每道考古題都有一份 **深度解析**（LaTeX 公式、逐步計算、陷阱說明），解析由 AI 完成，經盲解比對與人工驗算確認。讀書以 `study/`（題目瀏覽頁、單元總覽、觀念講義、教科書）與 `start.html` 起點頁為準。

> wiki/ 只保留 `wiki/queries/`（稽核報告、盲解紀錄、變更紀錄 log.md）；舊 wiki 各層已封存於 `archive/wiki/`，不再維護、內容未經全面核對。

| 你要做什麼 | 怎麼做 |
|-----------|--------|
| 解一份新考卷 | 對 **Cowork** 說「解析 YYYY 年 SS 考卷」（exam-solve skill） |
| 勘誤／盲解比對 | 「勘誤 SS-YYYY-N」（exam-errata）、「跑 SS-U1-2 第 n 批」（exam-wiki-pipeline） |
| 單元總覽／講義／教科書 | 「做 SS-U1-1 單元總覽」「生成 SS-U1-1 講義」「把 SS-U1-1 寫成教科書」 |
| 更新起點頁 | 「依清單更新 SS 的 start.html」（exam-start-page） |
| 查詢知識 / 跨題分析 | 對 **Cowork** 直接提問 |

---

## 快速導航

| 我想找... | 去哪找 |
|----------|-------|
| **給考生的入口** | **`start.html`**（學習路徑、各單元教材、進度表） |
| **視覺化瀏覽題庫** | **雙擊 `index.html`**（題庫搜尋篩選、考點統計、進度追蹤） |
| 特定題目的解析 | `raw/solutions/SS-YYYY-N/SS-YYYY-N.md`（題目正本 `SS-YYYY-N-problem.md`） |
| 題目渲染頁（公式／附圖可讀） | `study/problems-view/SS-YYYY-N.html` |
| 子項單元總覽（考什麼＋公式給／背＋逐題公式表） | `study/unit-SS-UN-n.html`（資料 `study/data/unit-SS-UN-n.json`） |
| 單元觀念講義、教科書 | `study/lecture-SS-UN-n.html`、`study/textbook-SS-UN-n*.html`（+ 同名 `.pdf`） |
| 全科出題頻率熱圖 | `study/frequency-SS.html` |
| 稽核、盲解比對報告 | `wiki/queries/`（總帳 `audit-ledger-SS.json`） |
| 操作紀錄 | `wiki/queries/log.md` |
| 舊 wiki 各層（概念、方法、陷阱、規範對應…） | `archive/wiki/`（封存，僅供參考） |
| 搬入前的原 repo 規則檔 | `archive/exam-wiki-SS-root/` |

---

## 檔案地圖

```
SS/
├── README.md          ← 你在這裡
├── SUBJECT.md         ← SS 科目設定（子項表、designMethod、設計哲學、CHANGELOG、與根目錄規則的差異）
├── 檔案架構索引表.md · 知識庫使用說明書.md
├── start.html         ← 起點頁（python scripts/build_start.py --repo SS）
├── index.html         ← 離線儀表板 · dashboard-data.js（題庫快照）
├── scripts/           ← 只放 SS 一次性腳本（add_backlink.py、fixes/）；共用腳本在根目錄 scripts/
│
├── study/
│   ├── unit-*.html    ← 單元總覽 + .pdf（unit-overview）
│   ├── lecture-*.html ← 觀念講義 + .pdf（unit-lecture）
│   ├── textbook-*.html← 教科書 + .pdf（unit-textbook）
│   ├── frequency-SS.html ← 全科出題頻率熱圖
│   ├── data/          ← unit-*.json、start-links.json／.txt（產生頁面的資料）
│   ├── problems-view/ ← 題目渲染頁
│   └── assets/katex/  ← 本機 KaTeX（勿刪）
│
├── raw/               ← 原始資料（預設唯讀；例外見根目錄 CLAUDE.md 規則 1）
│   ├── exams/         ← 考卷 PDF（SS-YYYY_鋼結構設計.pdf）
│   ├── json/          ← question_index.json ✏️、concepts.json（備查）
│   └── solutions/
│       ├── SS-YYYY-N/ ← 🔒 證據（.md、-problem.md 僅限規則 1 條件）
│       └── methods/   ← ✏️ 方法論，可修正公式（須驗算＋記 log）
│
├── wiki/queries/      ← 稽核／盲解報告、audit-ledger、log.md
└── archive/           ← 🗄️ wiki/（舊七層）、exam-wiki-SS-root/（原 repo 規則檔）
```

---

## 常用腳本（在知識庫根目錄執行）

```
python scripts/render_problem_view.py SS-2025-1     # 題目瀏覽頁
python scripts/build_unit_page.py SS-U1-1           # 單元總覽（--all --subject SS 全部；--check 只檢查）
cd SS && python ../scripts/build_frequency.py       # 全科出題頻率熱圖
python scripts/build_start.py --repo SS             # 起點頁
python scripts/xcheck.py SS                         # 跨檔一致性掃描
python scripts/audit_classification.py SS SS        # 主副分類稽核
```

---

## 關鍵規則（避免常見錯誤）

- 年份用**西元**（SS-2015-1，不是 SS-104-1）
- PNG 截圖必須加序號（`fig-1.png`，不可寫 `fig.png`）
- 不產生互動圖 `*-viz.html`；圖解一律用 struct-diagram 產生 `figs/*.svg`
- 公式必須用 LaTeX（`$F_y$`，不可寫純文字）
- `verificationStatus` 只有人工複核後才改 `verified`
- 主副分類只填 SS 子項（見 `SUBJECT.md` §2）

> 完整規則見根目錄 **CLAUDE.md**、**CLAUDE-SPEC.md**

File: SS/wiki/materials/fracture-toughness.md
# 斷裂韌性（Fracture Toughness）

> **核心問題：** 鋼材在含缺口或裂縫情況下，如何抵抗脆性斷裂？SN 鋼材如何分級？

---

## 斷裂韌性的本質

一般強度試驗（Fy, Fu）使用**光滑試件**，無法反映實際鋼材含缺口時的行為。

**斷裂韌性**衡量：有缺口存在時，鋼材在斷裂前能吸收的能量。

```
缺口韌性（Notch Toughness）：
    低韌性 → 脆性斷裂（無預警，低溫更危險）
    高韌性 → 有塑性變形才斷裂（延性破壞）
```

---

## CVN 衝擊試驗（Charpy V-Notch）

### 試驗方法

```
單擺衝擊試件（含標準 V 型缺口）
    ↓
擺錘從固定高度落下衝擊試件
    ↓
量測試件斷裂所吸收的能量（單位：Joule 或 ft-lbf）
```

### CVN 與溫度的關係

```
CVN (J)
  │
  │                  ___________（韌性平台，高溫）
  │                 /
  │                / 轉換區
  │_______________/               （脆性平台，低溫）
  │
  └─────────────────────────────── 溫度 (°C)
      -40  -20   0   20   40
```

- **DBTT（延-脆轉換溫度）**：CVN 急降的溫度範圍
- 設計要求：在**最低使用溫度**下，CVN ≥ 規定值

### 台灣規範要求（參考）

| 鋼材等級 | CVN 要求 | 試驗溫度 |
|---------|---------|---------|
| SN400A | 無要求 | — |
| SN400B / SN490B | ≥ 27 J | 0°C |
| SN400C / SN490C | ≥ 27 J | 0°C（+Z向韌性） |

---

## SN 鋼材分級系統

SN（Steel New / 新型構造用鋼）是台灣與日本針對**耐震結構**開發的鋼材。

### 三級分類（A/B/C）

| 等級 | Fy 上限 | Fy/Fu | CVN | Z向韌性 | 適用場合 |
|------|--------|-------|-----|--------|---------|
| **A 級** | 無控制 | 無要求 | 無要求 | 無 | 一般非結構部位 |
| **B 級** | 有上限 | ≤ 0.80 | 27J@0°C | 無 | 梁、一般結構構材 |
| **C 級** | 有上限 | ≤ 0.80 | 27J@0°C | 有（RA≥25%） | 厚板柱、層狀撕裂風險構材 |

### 強度等級

| 強度等級 | Fy (MPa) | Fu (MPa) |
|---------|---------|---------|
| SN400A/B/C | 235~355 | 400~510 |
| SN490B/C | 325~445 | 490~610 |

### B 級的關鍵特性

1. **Fy 上下限控制**：避免鋼廠過強供料（上限）和不足（下限）
   - 目的：確保強柱弱梁計算的準確性（Fy 變異 → 強度比計算失準）

2. **降伏比 ≤ 0.80**：確保足夠的塑性變形能力

3. **CVN ≥ 27J @ 0°C**：確保不發生低溫脆裂

### C 級的額外要求（Z向韌性）

**Z 向（板厚方向）韌性**：防止層狀撕裂（Lamellar Tearing）

```
層狀撕裂（Lamellar Tearing）：
    厚板在板厚方向受拉時（如 T 型接合）
    沿板厚方向的夾雜物形成裂縫層
    → 沿厚度方向撕裂，平行板面
```

**規範要求使用 SN-C 級的情況：**
- 箱形柱板厚 ≥ 40 mm
- T 型接合（穿透型銲接）受厚度方向拉力
- 轉角板（角接）有撕裂風險

---

## 斷裂力學基礎概念

### 應力強度因子 K（Stress Intensity Factor）

$$K = \sigma \sqrt{\pi a} \cdot F$$

- $a$：裂縫半長
- $F$：幾何修正係數
- $K_{IC}$：平面應變斷裂韌性（材料常數）

**斷裂條件**：$K \geq K_{IC}$ → 裂縫不穩定擴展

### CVN 與 KIC 的關聯

$$K_{IC} \approx 0.64 \sqrt{CVN \cdot \sigma_y}$$

（近似換算，用於工程估算）

### 影響斷裂韌性的因素

| 因素 | 效應 |
|------|------|
| 溫度↓ | 韌性↓（最重要） |
| 板厚↑ | 韌性↓（三軸拘束效應） |
| 應變速率↑ | 韌性↓ |
| 夾雜物多 | 韌性↓ |
| 晶粒細化 | 韌性↑ |
| 含碳量↑ | 韌性↓（但強度↑） |

---

## 銲接熱影響區（HAZ）的脆化

銲接時 HAZ 受高溫後快速冷卻：

```
HAZ 分區（從銲道向外）：
    ① 過熱區（900~1500°C）：晶粒粗大，韌性最低
    ② 正火區（700~900°C）：細晶，韌性最好
    ③ 部分相變區（A1~A3）：混合組織
    ④ 回火區（低於 A1）：原有組織略改變
```

**HAZ 脆化的設計對策：**
- 選用低碳當量鋼材（CE ≤ 0.36 for SN400）
- 施工預熱（降低冷卻速率）
- 後熱處理（PWHT）
- 選用 SN-B/C 級鋼材（已確認足夠韌性）

---

## 常見考題型式

1. **說明題**：「說明 SN 鋼材 B 級與 C 級的差異及其適用場合」
   - 答：B級（CVN, Fy 雙限）vs. C級（額外Z向韌性 RA≥25%）；C級用於厚板柱（≥40mm）防層狀撕裂

2. **概念題**：「為何耐震設計要限制降伏比？」
   - 答：降伏比低 → 降伏後至斷裂有足夠應變空間 → 塑性變形能力足夠 → 耗能能力強

3. **說明題**：「層狀撕裂的發生機制與防治」
   - 答：機制（Z向拉力+夾雜物）→ 防治（使用C級鋼 RA≥25%，或改接合型式）

---

## 出現題目

| 題號 | 考年 | 相關考點 |
|------|------|---------|
| SS-2016-2 | 2016 | SN 鋼材分級與耐震用途 |
| SS-2020-4 | 2020 | 降伏比與耐震韌性規定 |
| SS-2009-1 | 2009 | 耐震鋼材選用 |

---

## 相關頁面

- [[stress-strain]] — Fy/Fu 與降伏比
- [[weldability]] — HAZ 脆化的銲接性角度
- Concept: [[SEISMIC-STEEL-SN]] [[SEISMIC-STEEL-SN]]
- Diagnosis: [[seismic]]（SN 鋼材選用時機）
